Repository: chlorine440/BatteryLife

# (KDD 2025) BatteryLife

This is the official repository for [BatteryLife: A Comprehensive Dataset and Benchmark for Battery Life Prediction](https://dl.acm.org/doi/10.1145/3711896.3737372). If you find this repository useful, we would appreciate citations to our paper and stars to this repository.

:triangular_flag_on_post: **News** (2026.07) BatteryLife has exceeded 40,000 downloads. BatteryLife v12 is now released, Added the standardized [Farasis dataset](https://huggingface.co/datasets/Battery-Life/BatteryLife_Farasis) and the complete version of the XJTU dataset.

File: reports/BatteryLife_95_COMAC_自检报告_20261009.md
# BatteryLife → 商飞 C1/C2：95% 容量寿命实验自检报告

审计日期：2026-10-09（北京时间）  
审计对象：`paper95_20261008_loader_v2_retrain`，三个随机种子 2021、42、2024。  
目的：检查是否使用 BatteryLife 原方法及公开数据训练 95% 寿命模型，并在完全不参与训练的商飞 C1/C2 上测试；逐项说明实现、改动与局限。

## 1. 结论先行

这次实验可以准确称为：**使用 BatteryLife 当前公开代码的 CPTransformer、现有 MIX_large 划分及已下载预处理数据，重新生成 95% 寿命标签并训练，随后对商飞 C1/C2 做不微调的跨域测试。**

但不能称为“严格复现原论文，除了标签之外完全相同”，原因如下：

1. **数据版本未锁定到原论文时期的 v4。**现有下载文件缺少完整的版本、原 ZIP 校验与下载清单，不能证明逐文件与 v4 相同。本次可以检验本地与服务器数据是否一致，不能据此证明与作者原实验数据一致。
2. **95% 标签改变了有效样本构成。**13 个数据集目录都在，但 843 个候选电芯中仅 468 个有效，只有 8 个数据集贡献有效电芯；不能说实际用完整 13 个数据集训练。
3. **商飞标签是代理口径。**379/419 是日常放电容量 `÷0.94÷183` 的首次阈值圈数，不是完整 RPT 实测寿命。固定 0.94 是本任务确定的假设，而非论文规定或模型学出的校正。
4. **一枚源域测试电芯的寿命标签有质量保留意见。**`ISU-ILCC_G43C3.pkl` 在首次有效阈值前存在容量缺失区间；1348 是“现有有效记录中的首次越阈位置”，无法保证是真实首次越阈圈。
5. **跨域预测效果差。**三个模型均大幅低估 C1/C2 寿命，误差约 68%–79%。计算一致不等于标签物理真实性得到证明，更不等于模型已经适用于商飞。

此次只做读数、重新推理与报告，不重训、不改正式标签、不按商飞结果选模型、不重新启动已取消的 80% 复现实验。

## 2. 实验身份与证据边界

| 项目 | 本次确认的内容 |
|---|---|
| 本地仓库 | `/Users/curtischan/Projects/BatteryLife` |
| 本地公开预处理数据 | `/Users/curtischan/Datasets/batterylife` |
| 商飞原始 Excel | `/Users/curtischan/Datasets/comac/raw/商飞800VSOH-tight/商飞800VSOH-tight` |
| 服务器代码 / 数据 | `/root/autodl-tmp/BatteryLife` / `/root/autodl-tmp/batterylife` |
| 正式训练目录 | `dataset/mixed95/runs/paper95_20261008_loader_v2_retrain` |
| 正式商飞输入 | `dataset/mixed95/comac_loader_v2`，不是旧 `comac` |
| 正式商飞结果 | `held_out_comac_evaluation_95_loader_v2.json`、同名 CSV |
| 当前审计材料 | `dataset/mixed95/audits/20261009_v1` |
| 核心代码对照基线 | 本地上游快照 `3b17bb5`；不是推定的 2025 年论文发布代码 |

对上述上游快照作差分，`run_main.py`、`models/CPTransformer.py`、数据划分、数据工厂、`utils/tools.py`、原 `requirements.txt` 未个性化修改。核心加载器唯一修改为无标签分支返回值由 5 项变成 6 项，匹配调用处解包，避免过滤电芯时程序报错。新增实验脚本在 `experiments/mixed95`，不替换模型。

当前上游代码也不能等同于论文历史代码；例如当前模型的输入零填充位于 collate 环节、训练入口包含恒定学习率逻辑。此次保留的是已检出的上游实现，未恢复历史版本。

作者数据发布记录明确推荐自 2025-03-05 起的完整 v4，并记录后续版本调整了 ISU_ILCC 的 SOC 区间等内容。因此“同名文件、同一数据集家族”不等于“论文同版本文件”。[官方数据发布记录](https://zenodo.org/records/19688272)；后续还修正过 XJTU 排序与 RWTH 周期处理。[官方 v11 更新说明](https://github.com/Ruifeng-Tan/BatteryLife/blob/main/assets/Version11_Update_Details.md)

## 3. 训练数据与电芯划分

### 3.1 沿用划分，不重新随机划分

使用 `data_provider/data_split_recorder.py` 中 `MIX_large_train_files`、`MIX_large_val_files`、`MIX_large_test_files`。先沿用电芯身份，再在每个划分内部应用 95% 资格过滤；没有将被排除的验证、测试电芯移入训练集。

“源域”就是 BatteryLife 公开数据的总体，包含训练、验证、测试三部分；**源域测试集不是训练集**。商飞属于另一个完全隔离的目标域。

| 划分 | 原候选电芯 | 有效 95% 标签且寿命 >100 | 寿命 ≤100 排除 | 未越阈排除 | 外推标签 |
|---|---:|---:|---:|---:|---:|
| 训练 | 515 | 283 | 227 | 5 | 0 |
| 验证 | 165 | 89 | 76 | 0 | 0 |
| 测试 | 163 | 96 | 66 | 1 | 0 |
| 合计 | 843 | 468 | 369 | 6 | 0 |

843 个候选电芯身份无重复、三划分无交集。C1/C2 不出现在任何源域划分。全部候选文件可读，468 个有效电芯的原加载器曲线预检通过。原预检还要求三个划分均非空、训练寿命有变化范围、早期窗口数量足够；本次均通过。

### 3.2 按数据集分解有效覆盖

| 数据集 | 有效训练 | 有效验证 | 有效测试 | ≤100 排除 | 未越阈 |
|---|---:|---:|---:|---:|---:|
| CALCE | 3 | 1 | 0 | 9 | 0 |
| HNEI | 0 | 0 | 0 | 14 | 0 |
| HUST | 47 | 15 | 15 | 0 | 0 |
| ISU_ILCC | 103 | 29 | 38 | 70 | 0 |
| MATR | 91 | 32 | 28 | 18 | 0 |
| MICH | 12 | 2 | 5 | 21 | 0 |
| MICH_EXP | 0 | 0 | 0 | 12 | 6 |
| RWTH | 0 | 0 | 0 | 48 | 0 |
| SNL | 1 | 1 | 1 | 47 | 0 |
| Stanford | 25 | 8 | 8 | 0 | 0 |
| Tongji | 0 | 0 | 0 | 108 | 0 |
| UL_PUR | 0 | 0 | 0 | 2 | 0 |
| XJTU | 1 | 1 | 1 | 20 | 0 |
| 合计 | 283 | 89 | 96 | 369 | 6 |

UL_PUR 下载目录中有更多电芯，但当前 MIX_large 候选名单只纳入其中 2 个；这不是此次擅自少读了其余文件。训练集主要由 ISU_ILCC、MATR、HUST、Stanford 构成。由于标签终点提前，原论文的混合分布已经发生实质变化。

训练标签范围 102–2182 圈，验证 101–1882 圈，测试 102–1703 圈。标签标准化仅使用 283 个训练电芯：均值 **566.2897526501766**，总体标准差 **479.30134018240085**。三个 checkpoint 保存的 scaler 必须一致且等于这两个数；不是用全部源域或商飞重新拟合。

## 4. 95% 标签的实际实现

实现：[prepare.py](../experiments/mixed95/prepare.py)。逐电芯决定记录于 `source_labels_audit_95.json`，实际加载用 JSON 在独立 `dataset/mixed95/input/Life labels` 下，不覆盖原 80% 实验。

对每个已预处理循环，取放电容量数组中有限值的最大值 `Qd`。一般计算：

```text
SOH = Qd / (额定容量 Ah × |SOC_high − SOC_low|)
95% 寿命 = 首次存在有限 SOH ≤0.95 的已预处理循环位置（从 1 开始）
```

细节如下：

- 保留原仓库中的额定容量约定：RWTH 固定 1.85 Ah，`SNL_18650_NCA_25C_20-80` 固定 3.2 Ah，其余读 `.pkl` 元数据。SOC 区间来自 `.pkl`；非法或零跨度按完整跨度 1 处理。因此不是所有源电芯都仅除以额定容量，不应忽略部分 SOC 区间。
- XJTU 优先取负电流放电段的容量；没有该段时回退到有限容量记录。非正容量、全无有限容量的循环按缺失处理，不把 0 Ah 当成真实 SOH=0。
- 不平滑、不要求连续多圈越阈、不在缺失区间插值。寿命 ≤100 圈的电芯不进入本实验，防止早期输入窗口已经跨越寿命终点。
- 没有有效越阈时，末次 SOH 必须在 `(95%,97.5%]`，才取最后 20 个有效循环拟合“圈号对 SOH”的线性关系，预测 95% 处圈号并截断为整数。要求外推寿命晚于记录末圈且 >100，否则不生成标签。本次实际 **没有任何外推标签**。
- 末次 SOH>97.5%、末次无效、有效尾段不足、外推失败等均不生成有效真值。
- 源域标签的圈号是 `.pkl` 的循环列表位置，不保证等于原实验设备的 `cycle_number`。这是沿用原标签提取的序号约定；不能把它与商飞的物理圈号无条件视为完全相同的计数单位。

这些规则并非对原标签脚本仅替换 `0.8→0.95`：原通用脚本先看末次 SOH 决定排除/外推，本任务先找有效的首次越阈；原通用外推取最后 20 个列表位置，本任务取最后 20 个有效点。当前上游 XJTU 专用脚本还采用“最后一次向下穿越、线性插值并向上取整”，本任务按用户确定的规则统一为“首次有效 SOH≤95% 的记录位置”，只保留其放电段容量读取规则。以上均属于**显式标签定义适配**，不能声称与所有原数据集的标签提取算法逐字节相同。实际计算定义已写明且独立重算通过，但这不消除与原标签处理规则的差异。

原论文对未完全越阈的数据允许近阈值外推；本任务将阈值区间整体移至 95%–97.5%。[论文 §4.1](https://arxiv.org/html/2502.18807#S4.SS1)

### 4.1 标签质量保留意见

独立重算能确认“代码按照上述规则计算正确”，不能自动确认原始传感器容量记录都正确。468 个有效电芯中有 **29 个**包含非正/缺失容量（训练 13、验证 6、测试 10）；其中 28 个的这些位置在已经确定的 95% 标签之后，对首次越阈没有直接影响。

重点电芯 **`ISU-ILCC_G43C3.pkl`，源域测试集**：第 993–1127 个已预处理循环位置共 135 个缺失/无效容量；有效记录计算出的 95% 寿命为第 1348 个位置。缺失区间在标签之前，因此可能漏掉更早越阈。正式测试仍保留该电芯，不能对含它的 96 电芯指标作“标签完全无异常”的表述。这里说的是源域 ISU 数据，不是商飞 C1/C2。

审计 JSON 中 `bad_physical_positions` 是诊断字段名，实际含义为**预处理列表位置**，不是已经独立映射验证的原始物理圈号。

另有一个有效训练电芯 `HUST_7-5.pkl` 的原 `cycle_number` 从 3 开始；其列表位置 1442 对应原编号 1444。本实验标签与原加载器都使用重编号后的列表位置，内部一致，但这说明源域“圈号”并非所有电芯都保留原设备编号。

## 5. 模型、特征及训练实现

### 5.1 没有替换为另一个算法

入口：[train.py](../experiments/mixed95/train.py) 调用原 `run_main.py`，模型仍为原 [CPTransformer.py](../models/CPTransformer.py)。每圈 V/I/Q 三通道，充电、放电各重采样 150 点，合计 300；100 圈输入形状为 `100×3×300`。

每圈展开 900 维，经线性层到 256 维；1 层圈内 MLP、位置编码、12 层圈间 Transformer、展开后线性输出一个寿命值。可训练参数 **3,857,217**。不是逐圈 SOH 输出，也不是包含 80%、93%、95% 多个端点的联合模型；此次只训练 **95% 总寿命圈数**。配置中保留历史 `task_name=classification` 字样，但实际输出 1 个实数、损失为 MSE，是寿命回归。

原加载器按充/放电段、去静置阈值、线性插值与其既有端点规则提取特征，未改为新特征算法。归一化为：电压除以该圈重采样曲线最大电压，电流除以额定 Ah 得 C-rate，容量除以额定 Ah。这里没有用目标域拟合总体特征均值/方差；只有寿命标签 scaler 是训练集拟合统计量。

### 5.2 固定论文选定的锂电 CPTransformer 参数

| 参数 | 实际值 |
|---|---|
| d_model / d_ff | 256 / 64 |
| e_layers / d_layers / heads | 1 / 12 / 4 |
| dropout / activation | 0 / ReLU |
| 优化器 / 损失 / weight decay | Adam / MSE / 0 |
| 学习率 / 调度 | 5e-5 / constant |
| 每进程 batch / 进程数 / 梯度累计 | 128 / 2 / 1（有效全局 batch 256） |
| 最大 epoch / 最少 epoch / patience | 100 / 5 / 5 |
| 最大早期输入 / 最短前缀 | 100 圈 / 1 圈 |
| 训练样本 / 验证样本 / 测试样本 | 28,300 / 8,900 / 9,600 个早期窗口 |
| 加载器 worker | 每进程 32 |
| 训练精度 / DeepSpeed | FP32，AMP 关闭 / ZeRO stage 2 |
| 随机种子 | 2021、42、2024，分别训练，不按商飞误差挑一个 |

固定参数来源：[仓库超参数表](../assets/Selected_hyperparameters.md)。作者先用 seed=2021 在锂电验证集选参数，再用另外两个种子报告结果；本任务**直接沿用已选参数，不重新针对 95% 调参**。[官方训练说明](https://github.com/Ruifeng-Tan/BatteryLife/blob/main/assets/Model_training.md)

源域训练采用 1–100 圈不同长度前缀作为样本，遮蔽尚未观测部分，监督标签始终是该电芯的 95% 总寿命。验证/测试每个有效电芯也各有 100 个窗口，不能把这些高度相关的窗口当作 9,600 枚独立电芯。

训练加载器 shuffle=true、drop_last=true；验证/测试 shuffle=false、drop_last=false。`weighted_loss=false`、`weighted_sampling=false`；虽原加载器生成增强曲线，baseline 的 collate 取原始曲线，本次没有启用另一个增强/域适配训练入口。

### 5.3 checkpoint 选择与测试集使用

训练 MSE，但 **checkpoint 和早停按照源域验证 MAPE**，不是验证 MSE，也不是源域测试指标，更不是商飞指标。原入口每个 epoch 都会计算源域验证集和测试集；保存的“最佳模型测试指标”对应验证 MAPE 最优的 checkpoint。没有对测试集反向传播，但也不能宣称源域测试只在训练结束后计算了一次。

商飞未进入训练/验证入口、标签 scaler、参数搜索或 checkpoint 选择。完整训练后，三个已选模型分别对 C1/C2 推理。本次审计再次读取相同权重是数值验证，不改变选型。

| 种子 | 实际完成 epoch | 所选 checkpoint 的 epoch | 该 checkpoint 验证 MAPE（复算） |
|---|---:|---:|---:|
| 2021 | 23 | 18 | 20.3931% |
| 42 | 17 | 12 | 21.0064% |
| 2024 | 11 | 6 | 22.4683% |

权重重新推理得到的验证 MAPE 与日志最优值一致，支持这些权重确实对应源域验证所选 checkpoint，而不是训练末尾权重。

### 5.4 环境

Linux 云主机，2 张 NVIDIA vGPU-32GB，CUDA capability 8.9，隔离 conda 环境 `dataset/.conda_envs/mixed95`，Torch 2.4.1+cu118。保留原训练依赖锁定；补充原入口实际需要却缺少的支持依赖与安装源，见 [requirements-server.txt](../experiments/mixed95/requirements-server.txt)。WANDB 使用 offline，不上传源/目标域细节。

第一次完整配置试跑只检查资源，其权重没有用于商飞结果。正式修正后重训在 2026-10-08 完成。精确依赖版本、代码哈希、权重哈希见审计 `provenance.json`，不能仅凭“CUDA 11.8 镜像”代表完整环境相同。

## 6. 商飞适配：标签和模型输入是两条不同流程

### 6.1 全局圈号、去重和 RPT

读取 C1/C2 分段 Excel，不更改原文件。对标记 100/200/300/400/500 的区段：

```text
全局物理圈号 = 区段终点 − 100 + 表内局部圈号
例：C1-400-1.xlsx 的局部 79 → 全局 379
    C2-500.xlsx 的局部 19 → 全局 419
```

`-2` 文件是导出续段，不再加一个 100 圈区段。循环汇总只使用主文件，早期详细曲线合并 `-1/-2`、按完整记录去重并按时间稳定排序。

通过工步汇总识别 RPT；本数据对应全局圈 1、101、201、301、401。普通日常容量取 `循环数据表` 的 `放电容量(Ah)`，排除这些 RPT 汇总圈；完整 RPT 容量取其完整放电工步，单独保留。每枚电芯 495 个日常循环、5 个 RPT 点。两枚电芯 `capacity_issues.json` 都为空，没有因容量清洗改变 379/419。

### 6.2 95% 代理寿命复核

```text
SOH_proxy = 日常放电容量 / 0.94 / 183 Ah
95% 对应日常容量 = 0.95 ×0.94 ×183 = 163.419 Ah
```

| 电芯 | 阈值前一圈 | 容量 Ah | 首次 ≤95% 圈 | 容量 Ah | 结论 |
|---|---:|---:|---:|---:|---|
| C1 | 378 | 163.429 | 379 | 163.405 | 379 复现 |
| C2 | 418 | 163.424 | 419 | 163.399 | 419 复现 |

独立用 openpyxl 读取原 Excel，而不是调用生产标签函数，逐行核对共 990 个日常容量和 10 个 RPT 容量，与 v2 导出一致；同时重新计算阈值、圈号及首次越阈。

这证明代理标签的**计算和映射正确**。它不证明每天真实完整容量恰好等于日常容量÷0.94：仍需相同 SOC 覆盖、工况稳定和计量可靠等假设，无法仅凭现有稀疏 RPT 证明每一圈。

### 6.3 完整 RPT 对照

| 物理圈 | C1 完整 RPT SOH | C2 完整 RPT SOH |
|---:|---:|---:|
| 1 | 100.5219% | 100.7153% |
| 101 | 98.1842% | 98.4596% |
| 201 | 97.0082% | 97.3470% |
| 301 | 96.0087% | 96.3601% |
| 401 | 94.9328% | 95.3251% |

RPT SOH 是完整 RPT 放电容量÷183，不用 0.94。C1 首次**观测到**完整 RPT ≤95% 在 401 圈；不能据此断言实际首次越阈恰为 401，相邻采样跨越发生在 301–401 圈之间。若不额外假设单调衰减，稀疏点也不能排除更早的短暂越阈后恢复。C2 现有 5 个完整 RPT 点均未达到 95%。因此不能把 379/419 改写成“完整 RPT 测得寿命”。

邻近日常代理与 RPT 的差约 −0.241 至 +0.188 个百分点，说明两种曲线在这些稀疏位置较接近，但不是同圈逐点校准，也不足以证明固定 0.94 全寿命无偏。

对应图：[C1 代理与 RPT](../dataset/mixed95/comac_loader_v2/C1_proxy_vs_rpt.png)、[C2 代理与 RPT](../dataset/mixed95/comac_loader_v2/C2_proxy_vs_rpt.png)。

### 6.4 早期输入：只取物理第 1–100 圈

实现：[comac_input.py](../experiments/mixed95/comac_input.py)。输入 `float32`、形状 `100×3×300`，物理圈号恰为 1–100。RPT 第 1 圈为全零，mask=0；第 2–100 圈保持原位置，mask=1。没有补入第 101 圈及以后来凑满 100 个普通循环。

从早期详细表保留静置、电压、电流、累计充/放电容量。累计 Ah 先减去对应充/放电起点，转换为每圈每段 Ah，再**直接调用未改的 `Dataset_original.get_charge_discharge_curves`**，由原加载器决定分段和插值。

商飞输入特征：电流÷183、容量÷183、电压÷该圈重采样最大电压。**0.94 只作用于商飞寿命标签，不作用于模型容量特征。**标签生成可读后续循环以确定真值，但输入生成不能读入后续循环特征；这两者不可混淆为信息泄漏。

模型沿用原 attention mask 机制遮蔽缺失圈作为注意力键；没有新增插值圈、缺口预测器或改变输出结构。原模型最后仍展开所有 token 输出，缺失圈的查询输出不是被彻底删除。因此“保留掩码”不等于新设计的缺失数据鲁棒模型，首圈 RPT 缺口也有别于多数源域连续早期前缀。

### 6.5 曾经修正的分段边界问题

旧适配器单独按电流正负挑充放电点，与原加载器的端点规则不一致。v2 不再自定义分段，而是调用原加载器。尤其原充电优先路径将最后一个充电点排除出充电段、保留在放电段起点；这只是复用既有代码规则，不是提出新物理定义。

本次独立重构了 C1/C2 全部 **198 个早期普通循环**的数值处理，与 v2 输入在 float32 下完全相等。该数值交叉验证沿用同一个底层 Excel 行读取器；原汇总容量与 RPT 的核验则使用独立 openpyxl，因此不是声称所有步骤都由两个完全独立软件栈验证。

旧输入与旧结果仍保留。修正后按用户要求重新训练，但源域输入、标签和算法未变；新旧每个种子的权重哈希一致。该修正只改变目标输入的一致性，不构成依据商飞误差重新优化模型。历史上已经看过旧版商飞结果，所以 v2 更正和此次复算不能再被描述为全新盲测。

## 7. 正式结果与独立复算

### 7.1 源域测试集：原入口的 1–100 圈窗口汇总

下表保留正式日志口径；MAPE 从小数转换为百分数。

| 随机种子 | MAE（圈） | RMSE（圈） | MAPE | 误差 ≤15% 的比例 | 误差 ≤10% 的比例 |
|---|---:|---:|---:|---:|---:|
| 2021 | 125.9207 | 206.2229 | 23.75% | 47.0625% | 32.7500% |
| 42 | 118.2180 | 196.0155 | 22.94% | 47.8750% | 34.7083% |
| 2024 | 123.8884 | 210.2678 | 21.78% | 49.1979% | 35.0104% |
| 三种子均值 | 122.6757 | — | 22.8233% | 48.0451% | — |

基于已四舍五入日志值的种子间总体标准差：MAPE 0.8085 个百分点、15%-Acc 0.8800 个百分点；这不是置信区间，也不表示测试电芯之间的误差标准差。

### 7.2 商飞：前 100 个物理循环输入

| 种子 | 电芯 | 预测总寿命（圈） | 代理真值（圈） | 绝对误差（圈） | APE |
|---|---|---:|---:|---:|---:|
| 2021 | C1 | 114.6010 | 379 | 264.3990 | 69.7623% |
| 2021 | C2 | 115.2685 | 419 | 303.7315 | 72.4896% |
| 42 | C1 | 122.4341 | 379 | 256.5659 | 67.6955% |
| 42 | C2 | 122.9627 | 419 | 296.0373 | 70.6533% |
| 2024 | C1 | 86.3555 | 379 | 292.6445 | 77.2149% |
| 2024 | C2 | 86.6300 | 419 | 332.3700 | 79.3246% |

输出是总寿命位置，不是从第 100 圈开始还剩多少圈。2024 甚至预测到已经观察窗口之前；原回归模型不强制预测寿命>观察圈数，本任务没有事后截断或修正预测来改善误差。

不能挑选商飞误差较小的种子 42 当作唯一模型。两个电芯也不足以建立通用工业锂电泛化能力；本结果反映目前配置在这两枚电芯上的迁移失败，不能仅凭这两点断定失败唯一来自容量规格、化学体系或代理标签。

### 7.3 与论文对照的边界

原论文锂电 CPTransformer：MAPE **18.4%±0.3 个百分点**，15%-Acc **57.3%±1.6 个百分点**；本文实验日志均值为 22.8233%、48.0451%。表面差值分别约 +4.42、−9.25 个百分点，但标签阈值、有效样本和数据版本不一致，**不能将差值解释为同条件复现误差**。原论文表格没有提供这里对应的 MAE/RMSE。[论文表 3](https://arxiv.org/html/2502.18807#S4.T3)

商飞只评估固定前 100 圈输入，而上述源域正式指标汇总前缀 1–100。因此不能直接用 22.82% 对 70% 左右推断同观察长度的全部域差距；本次另外计算源域仅第 100 圈窗口指标作为诊断，不替代正式结果。

### 7.4 独立复算补充：源域只取第 100 圈窗口

每个测试电芯只有一个第 100 圈窗口，共 96 个。仍使用原已选 checkpoint，不重新训练、不按这个补充指标换模型。

| 种子 | MAE（圈） | RMSE（圈） | MAPE | 15%-Acc |
|---|---:|---:|---:|---:|
| 2021 | 122.2964 | 202.9981 | 23.4054% | 47.9167% |
| 42 | 114.9637 | 191.5172 | 21.9334% | 50.0000% |
| 2024 | 121.9814 | 206.1720 | 22.2530% | 53.1250% |
| 均值 | 119.7472 | 200.2291 | 22.5306% | 50.3472% |

同观察截止圈下，源域与商飞依然相差很大。但源域是 100 个可用早期循环，商飞是 100 个物理循环中 99 个普通循环加首圈 RPT 缺口，两者仍非完全相同的观察组成。

### 7.5 标签质量敏感性诊断：移除一枚有保留意见的测试电芯

只对已保存的预测数组做后处理，临时排除 `ISU-ILCC_G43C3.pkl` 的 100 个窗口，其余 95 个电芯、9,500 个窗口不变。**不覆盖正式指标，不删除电芯，不重训。**

| 种子 | 补充 MAE（圈） | 补充 RMSE（圈） | 补充 MAPE | 补充 15%-Acc |
|---|---:|---:|---:|---:|
| 2021 | 120.1994 | 195.5867 | 23.4796% | 47.5579% |
| 42 | 112.7949 | 186.0084 | 22.6835% | 48.3789% |
| 2024 | 119.0440 | 202.6623 | 21.5503% | 49.7158% |

补充平均 MAPE 22.5711%，正式权重复算平均 MAPE 22.8220%。这枚电芯影响源域评估，但不是商飞严重低估的直接数值原因；排除它的测试指标计算并不会改变模型权重或商飞预测。

## 8. 与原论文／原仓库的差异清单

| 事项 | 保留还是改变 | 本任务实际处理及影响 |
|---|---|---|
| CPTransformer 结构、原回归入口 | 保留当前上游 | 未换模型、未加 SOH 输出、未加迁移层 |
| 选定 Li-ion 超参数、三个种子 | 保留 | 不为 95% 重新搜索，不按商飞选种子 |
| 80% 寿命终点 | 改变，用户要求 | 95% 重新标注、从头训练，旧 80% 权重不用 |
| 原混合样本分布 | 因标签资格过滤而改变 | 原 843 候选只剩 468，有效数据集 8 个 |
| 下载数据版本 | 无法证明与论文一致 | 没有锁定 v4；当前文件一致性不等于历史版本一致 |
| 无效容量、首越阈、外推边界 | 新增明确规则与审计 | 优先首次有效越阈；XJTU 不用当前上游的最后穿越插值；非正容量作缺失；末段取有效点；包含 97.5% 上边界。无外推电芯，所以外推边界差异未影响本次结果 |
| 无标签加载器分支 | 修复代码错误 | 5 项返回改为 6 项，仅使正确跳过可运行 |
| 数据组织、路径、运行保护 | 新增工程适配 | 独立标签目录与软链接，不复制改写原文件；拒绝覆盖已有正式 run |
| 原充/放电特征算法 | 保留当前上游 | 商飞 v2 直接委托原加载器；旧自定义端点方案已更正 |
| 商飞 Excel 接入、物理圈号/RPT | 新增，论文不包含该数据 | 映射续段、去重、RPT 单列、前 100 物理圈缺口保留 |
| 商飞 SOH 口径 | 新增，用户确定 | 日常容量÷0.94÷183 为标签；不能声称是完整 RPT 真值 |
| 商飞特征归一化 | 保留原算法的额定容量缩放 | I/183、Q/183；不因 0.94 标签校正改变 Q 特征 |
| 商飞训练／微调／校准 | 未做 | C1/C2 都是目标测试；没有 C1 训练 C2 测试 |
| 历史发表代码、历史依赖的逐字节复现 | 未做 | 对照当前快照，不能声称全环境和 2025 论文完全相同 |
| 源域测试频率 | 保留原代码 | 每 epoch 查看但验证 MAPE 选 checkpoint，非“只测一次” |
| 评估与日志保护 | 新增 | v2 正式评估每 run 拒绝重复；此次另目录独立审计，旧结果保留 |

因此“唯一改变研究预测终点”与“完全没有工程改动、数据差异和标签质量风险”是两个不同说法。前者基本符合本任务建模意图，后者不成立。

## 9. 交叉检验设计、通过条件与局限

没有仅把同一份结果 JSON 再读一遍就认定准确。此次核验分层如下：

1. **代码层**：本地上游快照差分、实际参数 JSON、远端代码 SHA；识别加载器分支修复和商飞适配，检查未改模型。
2. **数据层**：候选 843 文件逐个计算 SHA-256，对照本地与服务器；检查实际输入软链接指向指定下载数据。
3. **标签层**：本地与远端均用独立计算重新读取 `.pkl`；不调用生产 `life_from_soh`，比对状态、寿命和实际加载 JSON。诊断程序另写协方差形式的外推计算，但本数据没有外推样本，该分支在全数据复算中未被执行；外推边界由单元测试核验。
4. **Excel 层**：openpyxl 原表逐行核对 990 日常容量、10 RPT 点；独立阈值与映射核对，避免生产解析函数自身重复错误。
5. **特征层**：独立实现原端点与插值规则，重建全部 198 个早期普通循环，与 v2 数组严格比较；验证物理圈号、掩码和零填充，无第 101 圈及以后。
6. **权重层**：直接加载保存 safetensors 与 scaler，重跑源域验证/测试和 C1/C2；用独立 NumPy 指标公式计算，不调用正式商飞 evaluator，不从旧指标反推。
7. **文件保护层**：审计开始/结束计算正式 run 全部文件 SHA，验证正式结果及权重未被审计改写。
8. **边界单元测试**：`experiments.mixed95.test_mixed95` 与 `experiments.comac95.test_data` 合计 **23 项通过**，覆盖阈值、外推、排除、映射、续段、RPT、掩码、原分段一致性等。缓存与字体警告不属于测试失败。

数值容差事前设定：源域 MAE/RMSE 与日志差≤0.002 圈；MAPE 小数与日志差≤0.000051（容纳四位小数打印）；准确率与日志差≤0.000051 个百分点；验证 MAPE 与最优日志差≤0.000005；GPU 审计与 CPU 商飞正式预测差≤0.005 圈。容差用于打印舍入和设备浮点差异，不允许据误差大小调整。

### 9.1 最终核验结果

| 检查 | 结果 / 最大差异 |
|---|---|
| 本地与服务器全部源域候选文件 | **843/843** SHA-256 与字节数一致，合计 57,701,340,068 字节 |
| 实际代码 | 对照清单 **13/13** 个文件本地/远端 SHA 一致；另核对 layers/models/utils/data_provider 下 **49/49** 个 Python/JSON 文件一致（与前项有重叠，不合计为 62 个） |
| 实际标签文件 | **12/12** 个 JSON 的本地/远端 SHA 一致；MICH 两子集共享一个文件 |
| 独立标签重算 | **843/843** 状态、寿命及实际加载标签一致；0 个不匹配 |
| 商飞原 Excel 汇总 | **990/990** 日常容量、**10/10** RPT 点与 v2 导出相符 |
| 商飞曲线复建 | **198/198** 圈与 v2 数组 float32 严格相等 |
| 商飞输入与来源文件 | 两个 NPZ、代理标签 JSON、input_provenance 共 **4/4** 本地/远端 SHA 一致 |
| 三个模型的源域 MAE / RMSE 复算 | 与打印指标最大差分别 **0.000050623 / 0.000042847 圈** |
| 源域 MAPE 复算 | 与打印值最大差 **0.000033519 小数单位**（约 0.003352 个百分点） |
| 源域 15%-Acc / 10%-Acc 复算 | 最大差 **0.000016667 / 0.000033333 个百分点** |
| 六条商飞预测复算 | GPU 对正式 CPU 结果最大差 **0.000457098 圈** |
| 正式绝对误差 / APE 算术 | 六条均与预测及 379/419 标签一致 |
| 正式文件保护 | 审计前后整个正式 run 的文件 SHA 清单相同 |
| 单元测试 | **23 项通过** |

源域正式 MAPE 打印为四位小数小数单位，存在正常舍入。因此日志平均 22.8233% 与独立原始浮点预测的平均 **22.8220%**略有差别，不是两套模型的结果。没有用审计数据改写原日志。

可复核证据：[最终交叉检验摘要](../dataset/mixed95/audits/20261009_v1/final_crosscheck_summary.json)、[逐模型完整数值核验](../dataset/mixed95/audits/20261009_v1/remote_numeric/numeric_crosscheck.json)、[实际代码/环境/权重 SHA](../dataset/mixed95/audits/20261009_v1/remote_numeric/provenance.json)、[原 Excel 核验](../dataset/mixed95/audits/20261009_v1/comac_excel_v2_crosscheck.json)、[逐电芯独立标签与异常记录](../dataset/mixed95/audits/20261009_v1/remote_numeric/source_labels_independent.json)、[单元测试日志](../dataset/mixed95/audits/20261009_v1/unit_tests.log)。

| 种子 | 正式权重 SHA-256（新旧两次训练相同） |
|---|---|
| 2021 | `c95142a86fd4fb312f7c277504d7be42b4a5596712d29fc679cd3e48205a48d7` |
| 42 | `84912ea8ed3b1c7cfb2c854f757118d8e78f20c215ed62c426f4c97c504207f4` |
| 2024 | `3b7bd47b70fa3316800d517578cb9ae470b61d6881f9b72eb29cce177b7f5859` |

核验不能证明：下载数据与论文 v4 逐文件相同、无记录区间的真实首次越阈、固定 0.94 每圈绝对准确、两个目标电芯代表整个商飞任务、同一实现中的所有潜在错误均已排除。报告中的“通过”仅指写明的检查，不是无限范围保证。

## 10. 实现与产物索引

| 文件 / 目录 | 内容 |
|---|---|
| [prepare.py](../experiments/mixed95/prepare.py) | 95% 标签与预检，沿用 MIX_large 身份 |
| [check_curves.py](../experiments/mixed95/check_curves.py) | 有效源域电芯原加载器曲线检查 |
| [train.py](../experiments/mixed95/train.py) | 原入口三种子训练包装 |
| [comac_input.py](../experiments/mixed95/comac_input.py) | v2 商飞早期曲线映射与原加载器委托 |
| [evaluate.py](../experiments/mixed95/evaluate.py) | 商飞容量/输入产物及一次正式评估保护 |
| `dataset/mixed95/source_labels_audit_95.json`、`preflight_95.json` | 所有候选标签决定、覆盖与资格 |
| `dataset/mixed95/comac_loader_v2` | NPZ、日常容量、RPT、代理标签、来源与图 |
| 远端正式 run 下各 `seed_*` | 各自 args、label_scaler、model.safetensors、日志 |
| [本地正式结果副本](../dataset/mixed95/audits/20261009_v1/remote_run/held_out_comac_evaluation_95_loader_v2.json) | 本次使用的六条商飞预测和正式源域指标 |
| [本次审计目录](../dataset/mixed95/audits/20261009_v1) | 独立脚本、交叉检验 JSON、哈希、预测数组与测试日志 |

数据/权重位于已忽略目录，不自动进入 Git。若只发送这个 Markdown，忽略目录中的证据和图不会随 Git 一并发送，需要另外保留或打包。原始 Excel、公开 `.pkl` 和正式权重没有为此次报告作改写。

### 10.1 检查现有结果的命令

服务器已激活 `mixed95` 环境后，在 `/root/autodl-tmp/BatteryLife`：

```sh
python -m unittest experiments.mixed95.test_mixed95 experiments.comac95.test_data
python dataset/mixed95/audits/20261009_v1/audit_numeric.py \
  --root /root/autodl-tmp/BatteryLife \
  --out /root/autodl-tmp/BatteryLife/dataset/mixed95/audits/新建独立审计目录
```

第二条是诊断推理，不启动训练；要求新输出目录，避免覆盖此次证据。审计脚本不是原论文模型代码，而是本次用于核对的诊断程序。若想重训，应重新明确授权并使用新 run-id，而不是重复执行现有正式 evaluator 或覆盖旧 run。

### 10.2 正式流程对应的历史命令

以下用于说明本次实验如何生成，不是在此次审计中重新执行；已有目录和 run 已存在，直接重复会被拒绝或重写预检产物，不应当作进度查询命令。

```sh
cd /root/autodl-tmp/BatteryLife
conda activate /root/autodl-tmp/BatteryLife/dataset/.conda_envs/mixed95
python -m experiments.mixed95.prepare --source /root/autodl-tmp/batterylife
python -m experiments.mixed95.check_curves
# 商飞 v2 输入在本机由 prepare-comac 生成后上传；服务器复用相同输入。
python -m experiments.mixed95.train --run-id paper95_20261008_loader_v2_retrain
python -m experiments.mixed95.evaluate evaluate --run-id paper95_20261008_loader_v2_retrain
```

训练包装器为每个种子调用 `python -m accelerate.commands.launch --multi_gpu --num_processes 2 ... run_main.py`，其固定模型参数列于 §5.2 与正式 manifest。COMAC 推理读取三个源域 checkpoint 和其训练标签 scaler，不另拟合目标参数。

## 11. 可以用于汇报的准确表述

> 我们采用 BatteryLife 公开 CPTransformer 实现及现有 MIX_large 电芯划分，使用已下载的公开预处理锂电数据，将容量寿命终点统一调整为 95%，并沿用已发表的锂电模型超参数进行三个种子训练。过滤后有 283/89/96 枚训练/验证/测试电芯，来自 8 个有效数据集。商飞 C1/C2 不参与训练、微调、标签标准化或模型选择，使用前 100 个物理循环作跨域推理。其评价标签 379/419 来源于日常容量÷0.94÷183 的代理 SOH，不是完整 RPT 测得寿命。当前数据未锁定论文 v4，故本实验属于任务适配，而非论文严格复现；模型在这两枚商飞电芯上的寿命预测存在明显低估。

File: reports/BatteryLife_Autoformer_暂停恢复与单种子重训_20261013.md
# Autoformer 暂停恢复与单种子重训记录

日期：2026-10-13，时间均为北京时间。最后种子已完成，最终验收见
[13模型报告](BatteryLife_13模型_最终结果与验收_20261013.md)；以下保留恢复过程。

## 已核实的恢复结果

10:25用户要求先暂停Autoformer、评价已有11模型。原协调器242946和
Autoformer2024 launcher703296及其68个后代以SIGSTOP保留在内存，
没有保存优化器断点。11模型阶段形成66条正式预测；完整自检随后通过。

用户要求继续训练后，14:38精确恢复原69个训练后代，保持旧调度器停止。
恢复后NCCL日志显示ALLREDUCE等待15161351毫秒，超过600000毫秒
超时限制，两个rank以SIGABRT退出；Linux保留的真实launcher退出码为1。
**长时间暂停导致恢复失败，不是成功无损续训。** 原入口没有保存优化器/
调度器状态，不能从中断的第4轮继续。失败日志与已保存的中间权重保留。

训练真正结束后才终止旧调度器，合法获取原suite锁。11模型的阶段
结果导入主manifest，未再次正式推理；终态数值审计通过，13行表/66行
预测CSV与JSON一致，完整843源文件SHA256复核通过。
v4新增正式任务终态为32通过、4失败，其中3个PatchTST原复核失败、
1个Autoformer2024恢复运行失败；不能把这一失败当作模型有效成绩。

## 用户明确批准的重训

用户明确选择“重训这个种子，完成Autoformer”。新套件：

`dataset/mixed95/benchmarks/benchmark95_20261013_autoformer_retry_v1`

仅Autoformer2024从第1轮重新训练。Autoformer2021/42、其他模型的
已完成源记录及11模型66条商飞预测全部复用；PatchTST不重试。原v4
终态、失败记录和阶段结果不覆盖。新任务由`explicit_retry.py`作一次性
授权保护并调用原冻结benchmark入口；数据、标签、划分、模型结构、
学习率、每卡batch、累计步数、双卡FP32及源验证MAPE选权重规则不变。
输出路径和运行标识因新suite改变，不是超参数改动。

14:47核实协调器768031、launcher768976实际存活并在加载数据，原
入口明确跳过2021/42。15:01实际进入第1轮迭代1070/3538，双GPU
利用率90%/98%、显存11999/12027MiB（瞬时快照），不是只启动后
卡在加载阶段。运行中不以“manifest=running”声称已训练完。
如果最后种子通过原严格源复核，才给Autoformer新增6条目标预测；
其他66条必须逐值不变。若重训再次失败，不自动修改参数或重试。

恢复/重训控制11项测试本机和服务器通过；本机全部76项回归测试
通过，耗时120.942秒。此前完成的Autoformer42七份文件56,065,925
字节已备份本机，大小及SHA256逐项匹配；其导出索引SHA256为
`ca186c1eef65ce6b5ac86da9da771acc6c3971ff014844741c37dfa013dcd598`。

后续不再用长时间SIGSTOP暂停双卡任务。未修改原代码以新增断点能力；
需要暂停时应先等待完整种子自然结束，避免再次丢失正在训练的进度。

## 重训终态

自然训练10轮，源验证最优为第1轮；18:43:51源独立复核通过，完整
trial耗时14181.5207秒。18:43:53前完成Autoformer三权重六条正式目标
预测，其他11模型66条复用。Source模型总寿命MAPE三种子均值138.8250%，
商飞143.0334%±100.7648个百分点，不以42种子的7.88%替代三种子成绩。
2024 C1/C2预测−605.1044/−585.7779，原值计入；独立CUDA FP32重放
六条差0、模型状态未更新。原失败suite/日志/中间权重完整保留。

File: reports/BatteryLife_C3_本机测试_20261020.md
# C3本机测试：简要结论

**已在本机CPU完成推理，没有重训或微调。11种模型/33个种子通过旧预测回放复核；Autoformer另提供3条CPU诊断结果；PatchTST原源域复核失败，不填成绩。**

MICN预测C3的总寿命为 **701.24、542.96、424.03圈**，均值 **556.07圈**。而C3第301圈RPT已经低于95%，三个预测都明显偏晚。

## 1. C3的真实寿命并不是精确的301圈

C3按完整RPT放电容量÷183 Ah计算SOH，不套用C1/C2的日常容量÷0.94。第201圈RPT为96.4721%，第301圈为94.4650%。因此301只是首次观测到低于95%的圈数。假设两次RPT间健康状态单调下降，准确阈值圈数只能限定为 **202–301圈**；第100圈的真实剩余寿命则为 **102–201圈**。没有用线性插值或外推伪造精确标签。

## 2. 各模型的C3预测

以下均为总寿命预测圈数。误差范围是在同一个未知真实终点202–301圈内计算，保留三个种子；不是置信区间，也不是把各个种子的最小误差随意取平均。

| 模型 | seed2021 | seed42 | seed2024 | 三种子MAE可能范围（圈） | 状态 |
|---|---:|---:|---:|---:|---|
| CPTransformer | 343.22 | 307.11 | 325.63 | 24.32–123.32 | 通过CPU复核 |
| CPMLP | 364.67 | 432.57 | 430.96 | 108.40–207.40 | 通过CPU复核 |
| CPGRU | 273.97 | 211.91 | 122.06 | 50.67–98.35 | 通过CPU复核 |
| CPBiGRU | 214.55 | 279.56 | 231.77 | 21.75–59.04 | 通过CPU复核 |
| CPLSTM | 175.43 | 335.93 | 207.32 | 53.61–84.73 | 通过CPU复核 |
| CPBiLSTM | 134.87 | 355.05 | 205.05 | 73.41–105.38 | 通过CPU复核 |
| MLP | 897.59 | 828.47 | 875.00 | 566.02–665.02 | 通过CPU复核 |
| CNN | 1.50 | 42.44 | 88.73 | 157.78–256.78 | 通过CPU复核 |
| DLinear | -23.67 | 342.60 | 322.08 | 129.12–162.12 | 通过CPU复核 |
| PatchTST | — | — | — | — | 源域复核失败，未测 |
| Autoformer | 1401.92 | 2211.28 | 1098.42 | 1269.54–1368.54 | 仅CPU诊断（复核超差） |
| iTransformer | 323.67 | 539.43 | 274.57 | 95.84–177.22 | 通过CPU复核 |
| MICN | 701.24 | 542.96 | 424.03 | 255.07–354.07 | 通过CPU复核 |

## 3. 工况是否有影响？

至少可以确认：换成C3输入后，不同模型的输出有不同程度变化，且MICN没有识别出C3更早到95%的事实。不能只凭三枚不同电芯，把差异全部归因为工况。电芯个体、老化过程、输入分布和标签口径都可能影响结果。

| 模型 | C1原预测均值 | C2原预测均值 | C3预测均值 |
|---|---:|---:|---:|
| MICN | 556.15 | 556.84 | 556.07 |
| iTransformer | 191.26 | 191.41 | 379.22 |
| CPTransformer | 107.80 | 108.29 | 325.32 |
| CPBiGRU | 106.45 | 106.94 | 241.96 |

MICN对三枚电芯的平均寿命预测几乎不变（都约556圈），但C3的RPT显示其更早达到95%。其C3平均绝对误差即使按最有利的301圈终点计算，仍至少约255.07圈；原C1/C2代理标签下MAE为157.49圈。**这说明其在C3上也存在明显高估，但不能把两套标签下的误差差值视为纯粹的工况效应。**

输入方面，按原加载器归一化后的放电电流最大值，C1约1.005C、C2约1.007C，C3约3.753C。C3还包含飞行功率段之后的低倍率恢复放电，曲线分布确实不同；测试没有把它改成C1/C2的恒流曲线。

## 4. 本机兼容性和保护检查

- 11种模型的66条C1/C2兼容性回放，最大差 **0.000628509圈**，低于原0.005圈门限；原72条正式预测文件未修改。
- Autoformer只在新入口内把索引张量从强制CUDA改到输入设备，原模型文件、数学操作和权重不改。CPU回放最大差 **0.329739圈**，超过原门限，因此3条C3输出仅列CPU诊断，不冒充严格复核通过结果。
- Autoformer聚合操作还与独立逐样本torch.roll实现核对通过（绝对容差1e−6）。
- C3输入100×3×300，只有物理2–100圈的99个普通循环，第1圈RPT置零。四个CP-RNN沿用2–100圈前移、尾部补零；没有引入第101圈。I/Q特征仍都÷183。
- C3工步和循环汇总表末尾的3个零容量、仅搁置的导出记录不计作充放电循环；逐行原因和映射已保存。主数据共404个有充放电活动的记录，RPT位置1/101/201/301/401/402。后段部分循环不完整，但不影响前100圈输入及201–301的95%区间。
- 6个完整RPT放电容量经流式XML与openpyxl独立读取逐项完全一致；原Excel只读，未改动。Cell03-Extra为后续变更工况续测，不纳入。
- 对本地已归档的 **177个权重/配置/scaler文件**重新核对SHA256，均与最终审计索引一致。原输入、模型代码和正式报告哈希保持不变。
- 旧标签scaler采用原283个源域训练电芯的已审计均值/标准差；不使用C3或C1/C2拟合任何统计量。为了避免本机sklearn版本不同导致反序列化差异，读取已校验JSON参数手动反标准化，原scaler二进制文件SHA同时核验。

## 5. 结果位置

- [全部逐种子结果与区间统计](../dataset/mixed95/c3_eval_20261020_v1/summary.json)
- [C3输入、RPT与圈号映射核对](../dataset/mixed95/c3_eval_20261020_v1/input_audit.json)
- [严格复核通过结果及Autoformer失败记录](../dataset/mixed95/c3_eval_20261020_v1/predictions.json)
- [Autoformer CPU诊断结果](../dataset/mixed95/c3_eval_20261020_v1/autoformer_cpu_diagnostic_predictions.json)
- [本机回归测试记录](../dataset/mixed95/c3_eval_20261020_v1/test_results.txt)

原始数据位于 `/Users/curtischan/Datasets/comac/raw/商飞800VSOH-tight/商飞800VSOH-tight/Cell03`，RPT取各工作簿“工步数据表”的完整工步8放电容量。该报告是新增C3事后测试，不是对旧C1/C2 benchmark盲测协议的追溯修改。

File: reports/C3_容量曲线重建_初步检查_20261020.md
# C3 容量曲线重建：目前能做什么

**可以借鉴 Che 等人的健康指标重建思路，但目前尚未完成基于逐圈曲线的重建。原始 `C3-300-1.xlsx` 有一个数据页损坏，已停止这条流程。现阶段仅交付 RPT 插值参考，不能当作论文方法结果或逐圈真实标签。**

这里的“完整曲线”指容量/SOH 随物理循环变化的衰减曲线，不是补出每圈的完整电压—时间波形，也不是向未来预测到电池完全失效。

## 1. 这篇论文的思路

依据用户提供论文的英文原文，第 III-A 节和图 2（6473–6474 页）：

1. 从每圈局部充电 Q–V 曲线提取标准差、Shannon 熵、第一主成分三个健康指标。
2. 用三枚源域电芯训练“健康指标→容量”的 LSTM 加全连接模型。
3. 在目标电芯上，用少量有实测容量的检查点微调最后的全连接层，重建检查点之间的历史容量。重建容量是伪值，不是新增加的实测值。

论文随后另用容量序列自训练寿命模型，滚动预测未来容量，见第 III-B 节。**这一步和当前先补历史 SOH 曲线不是同一个任务。** 第 100 圈直接输出寿命的 MICN 等现有权重，不能直接作为论文的容量重建模型使用。

论文参考：Che 等，*Semi-Supervised Self-Learning-Based Lifetime Prediction for Batteries*，IEEE TII 19(5)，2023。DOI：10.1109/TII.2022.3206776。本次已读取所提供双语 PDF 的方法文字，并查看英文方法页图示。

## 2. C3 的两项数据限制

### 日常充电容量是设定值，不能直接作为 SOH

循环汇总表显示，每批日常充电总量几乎精确等于上一次完整 RPT 容量的 97%，且整批保持不变：

| 最近 RPT 圈号 | RPT 实测放电容量（Ah） | 其后日常充电总量（Ah） |
|---|---:|---:|
| 1 | 183.726 | 178.215 |
| 101 | 179.550 | 174.164 |
| 201 | 176.544 | 171.248 |
| 301 | 172.871 | 167.685 |
| 402 | 169.226 | 164.149 |

例如第一段恒流充电容量为 146.981 Ah，约等于首个 RPT 容量的 80%。因此，使用日常充电总量回归 RPT 容量，可能只是在识别测试程序的设定。局部 Q–V 指标也可能受随批次改变的充电电流影响，不能仅凭拟合 RPT 很准就声称容量重建可靠。

### 一个原始数据页损坏

对 Cell03 下全部 9 个 Excel 逐个读取所有 ZIP 成员并验证 CRC：8 个通过，1 个失败。

- 文件：`Cell03/C3-300-1.xlsx`。
- 失败成员：`xl/worksheets/sheet6.xml`，对应“详细数据4”。
- 流式 XML 解析错误：第 2 行、第 66210018 列，格式非法。
- 系统 `unzip -t` 独立确认：实际 CRC `87965d7c`，文件记录应为 `bf763b08`。
- 该处附近 Excel 行 56394，循环号 57，映射为物理第 257 圈。发现的是非正常拼接的单元格 XML，不是正常数值的轻微波动。**仅定位到这一处不能证明文件其余数值均未受损。**

没有绕过 CRC、猜测修复数值、修改原文件或跳过整段后继续报成功。本地未找到另一个同名副本或原始压缩包。

同一工作簿中的循环汇总、工步汇总以及其他 ZIP 成员通过 CRC。现有 6 个完整 RPT 容量先前已由两个读取实现逐项核对；本次仍保留这些实测点。此前 C3 的前 100 圈推理没有使用这个损坏的数据页，本次故障不意味着此前推理输入失效。

## 3. 目前交付的参考曲线

![C3 RPT 插值参考](../dataset/mixed95/c3_reconstruction_20261020_v1/C3_RPT_reference.png)

采用完整 RPT 放电容量 `/183 Ah`，不用 C1/C2 的 `/0.94`。实测点为：

| 物理循环号 | 完整 RPT 放电容量（Ah） | SOH（%） |
|---|---:|---:|
| 1 | 183.726 | 100.3967 |
| 101 | 179.550 | 98.1148 |
| 201 | 176.544 | 96.4721 |
| 301 | 172.871 | 94.4650 |
| 401 | 169.438 | 92.5891 |
| 402 | 169.226 | 92.4732 |

- 第 1–402 圈给出线性和保形三次插值（PCHIP）两条参考线。第 403–404 圈无后续实测锚点，不外推，结果留空。
- 两条线在整数圈上首次低于等于 95% 都是第 **275** 圈。
- 线性跨阈的连续位置为 `201 + (176.544 − 0.95×183)/(176.544 − 172.871)×100 = 274.3460`，取首次满足阈值的整数圈为 275，已独立手算核对。
- **275 只是插值估计。** 单调衰减假设下，现有实测点支持的真实首次 95% 阈值范围仍是 **202–301 圈**。不把范围改成精确 275，不以插值结果重新计算或替换原 benchmark 正式成绩。
- 这两种插值都使用了后续 RPT，是事后补线，不是“只看前 100 圈”的预测结果。两条线接近也不能证明中间真实曲线如此。

## 4. 已准备的探索实现与论文的区别

新增 `experiments/mixed95/c3_reconstruct.py`，分开提供原始文件检查、特征提取、探索重建、RPT 参考图四个入口。当前状态为 `HI_RECONSTRUCTION_BLOCKED_RAW_CRC_FAILURE`，没有训练或报出 HI 模型成绩。

恢复完好文件后，探索入口设计为：

- 复用现有 404 个物理循环的映射。100/200/300 段的 `-2` 仅作详细数据续表，500 段 `-2` 保留原先审核的新循环映射。
- 仅取工步 10 恒流充电，按记录号去重，冲突记录报错。局部电压不够覆盖时停止，不补造曲线。
- 使用预先指定的 3.4–4.0 V 共同区间，按 2.5–4.25 V 的 1000 等分网格取容量增量，再计算标准差、归一化容量增量的 Shannon 熵、第一主成分。这是针对 C3 的实现选择，不是论文 2.85–3.25 V 的原样复现。论文未充分指定熵的离散实现，本实现明确保存数值定义。
- 用固定正则系数的三指标岭回归先检查“指标是否能支持容量估计”，并与只用 RPT 插值的参考比较。这是小样本探索，**不是原论文源域预训练 LSTM**。
- 将 401/402 两个相邻 RPT 同组留出，其他检查点分别留出。每折 PCA、标准化和回归只拟合保留的 RPT 样本。另检查 RPT 残差校准后的估计，端点外不外推。
- 即使这种同电芯、事后留出诊断很好，充电工况设定仍可能间接包含 RPT 容量信息，不能当作独立电芯泛化或前瞻验证。
- 没有实现论文后半部分的概率寿命 LSTM、自学习和未来滚动预测；也没有把重建曲线提供给当前 MICN 重新训练。

因此，当前既没有完整复现 Che 的 SSSL，也没有生成可用于独立评价的逐圈 SOH 真值。下一步应先取得完好原始文件，再检验局部指标的可用性；完整迁移这篇论文，还需单独构建源域容量模型并设计目标域校准与独立验证。

## 5. 交叉检查与结果文件

- Python ZIP CRC 与系统 `unzip -t` 对损坏成员给出一致结论。
- 检查损坏页附近 XML 内容，确认存在结构异常。
- 参考曲线保留全部原始 RPT，不修改 C1/C2 标签、C3 旧输入、原模型或旧正式预测。原有 C3 哈希保护检查继续通过。
- 本轮 `experiments/mixed95` 全部 **90 项测试通过**，包括新增 9 项提取、去重、边界、PCA/标准化隔离和损坏 CRC 检测测试。测试通过并不代表当前受阻的真实数据重建已经完成。
- 未训练新神经网络，未使用服务器或 GPU。只在本机安装 PyMuPDF 以阅读论文，原始数据始终只读。

结果：

- [逐文件完整性检查](../dataset/mixed95/c3_reconstruction_20261020_v1/raw_integrity.json)
- [逐圈插值参考、原始 RPT 与状态标记](../dataset/mixed95/c3_reconstruction_20261020_v1/rpt_reference.json)
- [参考图](../dataset/mixed95/c3_reconstruction_20261020_v1/C3_RPT_reference.png)

运行命令（当前数据会在 `extract` 因 CRC 失败而停止，这是预期保护）：

```bash
dataset/.conda_envs/comac95/bin/python -m experiments.mixed95.c3_reconstruct check-raw
dataset/.conda_envs/comac95/bin/python -m experiments.mixed95.c3_reconstruct extract
dataset/.conda_envs/comac95/bin/python -m experiments.mixed95.c3_reconstruct reconstruct
dataset/.conda_envs/comac95/bin/python -m experiments.mixed95.c3_reconstruct rpt-reference
```

已存在的结果拒绝覆盖。恢复文件后使用新的 `--raw` 路径和 `--out` 目录，重新检查，不覆写本次失败记录。

File: reports/C3_论文方法重建_20261026.md
# C3 神经网络容量重建

已完成论文第 III-A 节路线的任务适配：三指标、源域 LSTM 预训练、C3 RPT 微调 Dense。不是原实验复现，也不是简单插值。

**本次神经重建未优于简单线性插值，不支持将其作为更准确的逐圈标签。** 在同样留出的 101/201/301 圈上，神经网络三种子平均 MAE 为 **0.457 个 SOH 百分点**，线性插值为 **0.189**，PCHIP 为 **0.426**。

**这是一条已生成的模型估计曲线，尚不能称为已验证可靠的逐圈真值。** C3 只有六个 RPT；测试程序又按 RPT 更新充电设定，因此留点结果仍可能受间接容量信息影响。

![C3 重建曲线](../dataset/mixed95/c3_che_20261026_v1/C3_neural_reconstruction.png)

## 1. 实际完成内容

- 输入覆盖物理第 1–404 圈。RPT 在 1、101、201、301、401、402 圈，SOH=完整放电 Ah÷183，不使用 0.94。
- 只取工步 10 的 3.6–4.0 V 充电片段。源域和 C3 的分段容量均先除各自额定容量。
- MICH 三枚训练电池、一枚独立源域验证电池。PCA、标准化和基础 checkpoint 只由源域确定，不由 C3 成绩选择。
- 1 层 16 单元 ReLU-LSTM，过去及当前 10 圈 HI 输入，Dense 输出 SOH。PyTorch CPU，三个种子。具体参数见 config.json。
- 在 C3 上仅训练 Dense，用全部六个 RPT 得到最终历史曲线，不强制经过实测点，不做残差插值校正、平滑或单调投影。
- 第 403–404 圈使用已观测充电特征估计，但位于最后校准点之后，单独标记；没有预测未来未观测循环。

## 2. 留组校验结果

每次拿掉一组 RPT，再从源域权重重新校准 Dense。401/402 必须一起拿掉。以下误差针对未用于该次校准的六个 RPT，不是拟合用六点的误差。

| 种子 | 源域验证 MAE（百分点） | C3 留组 MAE（百分点） | C3 留组 RMSE（百分点） | 模型曲线首次≤95%圈 |
|---|---:|---:|---:|---:|
| 2021 | 0.729 | 1.140 | 1.653 | 277 |
| 42 | 0.559 | 1.768 | 2.112 | 291 |
| 2024 | 0.772 | 0.777 | 0.913 | 266 |

三种子留组 MAE：**1.228 ± 0.409 个 SOH 百分点**。一个百分点对应 1.83 Ah。三个种子不是三枚独立电池。

![留组 RPT 校验](../dataset/mixed95/c3_che_20261026_v1/C3_heldout_RPT.png)

### 与插值公平比较

只在留出的 101/201/301 圈比较，三种方法均不用被留出的容量，且不对端点外推。

| 种子 | LSTM MAE（百分点） | 线性插值 MAE | PCHIP MAE |
|---|---:|---:|---:|
| 2021 | 0.390 | 0.189 | 0.426 |
| 42 | 0.627 | 0.189 | 0.426 |
| 2024 | 0.353 | 0.189 | 0.426 |

## 3. 不能忽略的限制

1. **程序设定与容量相关。** 日常充电电量和电流按 RPT 更新。移除 RPT 容量标签，并不保证其信息从过程曲线中消失。上述留组成绩不能证明两个 RPT 之间每圈都估得准。
   在六个 RPT 圈，充电电流与容量的相关系数为 0.999998；仅用充电电流(A)×2 h÷183 Ah 即与 RPT SOH 相差约 0.017–0.031 个百分点。这是测试程序关联，不是独立学出的 SOH。
2. 三种子波动只反映初始化敏感性，不是完整的不确定度或 95% 置信区间。
3. 原论文没有公布准确源域三枚编号和若干网络参数。本次使用已固定的 MICH NMC111 源数据、更换共同电压区间，并明确补齐宽度/输入长度/优化设置。
4. 模型给出的首次 95% 是估计，不是实测寿命。原 RPT 支持的 202–301 圈条件区间及旧 benchmark 不被替换。
5. 留组检查仍只有 1 枚目标电池、5 组 RPT（6 个点），不能形成独立逐圈精度结论。

## 4. 数据问题处理

- 原已批准的单条非充电 XML 记录仅在内存读取时隔离；其余行完整保留，原始 CRC 失败仍记录。
- 第 187 圈在约 3.49 V 暂停，位于所用窗口之前；不用非充电点跨越片段插值。
- 第 188 圈一条时间戳约错位 1 秒，以连续采集记录号恢复原顺序，未改变容量数值。
- 每圈完整工步容量与汇总核对；全部原文件和冻结实验哈希在处理前后核对。

## 5. 源数据与补充设置

- 训练：`MICH_BLForm1_pouch_NMC_45C_0-100_1-1C_a.pkl`。
- 训练：`MICH_MCForm22_pouch_NMC_25C_0-100_1-1C_b.pkl`。
- 训练：`MICH_MCForm32_pouch_NMC_45C_0-100_1-1C_b.pkl`。
- 源域验证：`MICH_BLForm3_pouch_NMC_45C_0-100_1-1C_c.pkl`。

源域分别保留 377、391、480 个有效循环，验证保留 491 圈；逐圈排除原因见 source_features_audit.json。源容量标签来自负电流放电段的实测容量，范围检查固定为额定容量的 0.5–1.2 倍，另要求充电片段完整覆盖特征窗口。C3 容量标签不参与源数据筛选。

宽度 16、历史长度 10、三个随机种子、Adam/MSE、源域最多 300 epoch 和 patience=30、目标 Dense 固定 1000 epoch 等均为本任务公开补充设置，不是作者已公布的原参数。容量模型的历史长度不引用为论文寿命预测模型的 10 点设置。

## 6. 运行与数据

```bash
dataset/.conda_envs/comac95/bin/python -m experiments.mixed95.c3_che all
```

产物目录：`dataset/mixed95/c3_che_20261026_v1`。包括逐圈 CSV、留组 CSV/JSON、源域和校准权重、来源与清洗审计、源域 scaler/PCA 和独立指标复算结果。已有结果拒绝覆盖，重跑请用新的 --out。

方法依据：Che et al. (2023), DOI 10.1109/TII.2022.3206776，第 III-A 节。原始数据只读，本轮未使用服务器。

File: reports/C3_论文路线重建_c3_che_20261026_v2.md
# C3 容量重建 v2

**结论：** 已完成重新选特征、源域预训练和 SVD 末层校准；校准通过最优性及重载验收。
最终特征：3.6-3.8V:total, 3.6-3.8V:q25, 3.5-3.9V:q50。
在共同隐藏的 101/201/301 圈，三种子平均 MAE：v2 **0.375**、旧版 **0.457**、线性插值 **0.189**、PCHIP **0.426** 个 SOH 百分点。
v2 仍未优于线性插值，当前方法尚未体现优势；不继续根据这些测试结果调参。
曲线仅用于研究性历史估计，不能替代逐圈实测标签。

![曲线](../dataset/mixed95/c3_che_20261026_v2/C3_reconstruction_v2.png)

## 验证结果

| 种子 | 全部隐藏 RPT MAE（百分点） | 中间三点 MAE | 端点外推 MAE |
|---|---:|---:|---:|
| 2021 | 1.314 | 0.445 | 2.184 |
| 42 | 0.846 | 0.370 | 1.322 |
| 2024 | 1.256 | 0.312 | 2.201 |

![隐藏点](../dataset/mixed95/c3_che_20261026_v2/C3_heldout_v2.png)

## 特征与训练细节

- 同一充电 Q-V 路线，扩展总量、均值、标准差、四分位数、四分位距、熵、PC1；当前电流和圈号不作为输入。
- 0.8 相关性门槛、方向一致性、0.98 冗余门槛、最多三个特征及窗口枚举均为任务适配，不是作者公布的自动搜索算法。
- 每折先剔除隐藏容量，再筛选特征。401/402 同组，相关性按组等权。PCA、标准化只用三枚源训练电池。
- 一层 ReLU-LSTM＋线性 Dense；PyTorch 按论文 ReLU 文字定义实现。论文一般公式仍写 tanh，此歧义保留披露。
- 每折 12 组宽度/历史长度配置、每组三种子，只按独立源电池验证 MSE 选型，不按 C3 成绩选型。
- Adam/MSE、LR=0.001、batch=64、最多3000 epoch、patience=100。未收敛配置不进入选型，逐项保留记录。
- 冻结 LSTM；FP64 SVD 求最小二乘最优的 Dense 权重更新，独立 QR 复核，不加正则、不做插值校正或单调投影。

| 场景 | 特征 | 宽度 | 历史长度 | 源域验证 RMSE（百分点，三种子 MSE 均值开方） |
|---|---|---:|---:|---:|
| holdout_1 | 3.6-3.8V:mean, 3.8-4.0V:q25, 3.6-3.8V:q25 | 32 | 10 | 0.745 |
| holdout_101 | 3.6-3.8V:mean, 3.5-3.9V:q50, 3.5-3.8V:std | 32 | 1 | 0.284 |
| holdout_201 | 3.6-3.8V:mean, 3.6-3.8V:q25, 3.5-3.9V:q50 | 32 | 20 | 0.701 |
| holdout_301 | 3.6-3.8V:mean, 3.7-4.0V:q25, 3.5-3.8V:std | 32 | 1 | 0.300 |
| holdout_401 | 3.6-3.8V:mean, 3.6-3.8V:q25, 3.5-3.7V:std | 32 | 10 | 0.516 |
| full | 3.6-3.8V:total, 3.6-3.8V:q25, 3.5-3.9V:q50 | 32 | 20 | 0.701 |

## 末层校准验收

| 种子 | 校准点 RMSE（百分点） | 正规方程残差 | 矩阵秩 | 条件数 |
|---|---:|---:|---:|---:|
| 2021 | 0.00000000 | 7.25e-16 | 6 | 1.36e+03 |
| 42 | 0.00000000 | 7.77e-16 | 6 | 1.96e+03 |
| 2024 | 0.00000000 | 4.05e-14 | 6 | 3.03e+03 |

## 解释边界与可复查产物

- 这是 Che 2023 III-A 的 C3 任务适配，不是作者原始实验复现；源数据为固定 MICH NMC111，电压窗口和补充参数不同。
- C3 SOH＝完整 RPT Ah÷183，不使用0.94。六个 RPT 的全点校准仅生成最终曲线，不当作独立测试成绩。
- 隐藏点验证只有一枚电池、五组容量。充电设定随 RPT 更新的混杂仍在，不能证明两个 RPT 间的每圈都准确。
- 旧版未做同样的嵌套特征筛选，旧版对比仅用于诊断。三种子标准差不是置信区间。
- 模型均值首次≤95%：第 278 圈，仅为估计；实测 RPT 在单调假设下只支持202–301圈。403/404圈位于最后校准点之后。
- 候选、选择、完整训练日志、权重和独立检查均保存在实验目录；原始数据、v1和benchmark不变。

```bash
python -m experiments.mixed95.c3_che_v2 all --suite-id c3_che_20261026_v2
```

产物目录：`dataset/mixed95/c3_che_20261026_v2`。原始论文 DOI：10.1109/TII.2022.3206776。

File: reports/C3_重建v2_简明结论_20261026.md
# C3 重建 v2：简明结论

已经完成第 1–404 圈的模型重建。末层没有拟合充分的问题已解决；重新选择特征后，中间隐藏点的误差比旧版小，但仍不如线性插值。当前曲线可作研究性估计，不能当作逐圈实测 SOH 标签。

## 实际用了什么方法

保留 Che 论文的容量重建路线：从部分充电曲线提取健康特征，用源电池训练一层 LSTM＋输出层，再用 C3 的少量 RPT 容量点只校准输出层。不做未来寿命预测，不解冻 LSTM，不用插值修补输出，也不强制曲线单调。

这次没有照搬标准差、熵和第一主成分。在预先固定的 18 个电压窗口中，9 个通过数据覆盖检查，形成 81 个候选特征；按相关性、方向一致性及冗余规则筛选。最终全点重建选中：

1. **3.6–3.8 V 之间的充电电量**，除以额定容量。
2. **3.6–3.8 V 内各小电压段充电电量的下四分位数**，也就是这些分段电量中位于 25% 位置的值。
3. **3.5–3.9 V 内各小电压段充电电量的中位数**。

源域仍是固定的三枚 MICH 训练电池和一枚独立验证电池。最终窗口交集保留 1133 个训练循环和 443 个验证循环。按源域验证结果选择的最终网络宽度为 32，输入过去及当前共 20 圈的特征，三个随机种子分别训练。所有场景合计完成 216 次源域选型运行，没有未收敛项。

论文没有公开完整网络参数或自动特征搜索算法。上述窗口搜索、筛选门槛及补充参数属于明确披露的 C3 任务适配，不是作者原实验的严格复现。

## 效果到底怎样

验证时，每次先隐藏一组 RPT 容量，再重新筛选特征、训练源模型、校准输出层，最后预测被隐藏点；401/402 圈同时隐藏。最终用全部六点校准的曲线不作为测试成绩。

在共同隐藏的 **101、201、301 圈**，三种子平均绝对误差如下。单位为 **SOH 百分点**，例如 95.0% 预测成 95.4%，误差就是 0.4 个百分点。

| 方法 | 平均绝对误差，越小越好 |
|---|---:|
| v2 神经网络重建 | 0.375 |
| 旧版神经网络重建 | 0.457 |
| 线性插值 | 0.189 |
| PCHIP 插值 | 0.426 |

新版比旧版的中间点误差约降低 **18%**，但没有超过线性插值。旧版没有同样的嵌套特征筛选，因此新旧差异用于诊断，不视为完全同条件的模型优劣证明。

端点外推更不可靠：把所有六个隐藏点都计入，新版三种子的平均 MAE 为 **1.139 个百分点**；第 1 圈被隐藏时，最差种子误差约 **6.1 个百分点**。因此不能把中间三点的 0.375 泛化成整条曲线每圈的误差。

![C3 第1–404圈重建曲线](../dataset/mixed95/c3_che_20261026_v2/C3_reconstruction_v2.png)

图中蓝线是三种子平均估计，红点才是六个实测 RPT，灰色插值线也不是真值。三种子均在第 **278 圈**首次估计 SOH≤95%；这是模型估计，不是实测阈值圈数。

## 校准和自检

- 输出层改为直接求解最小二乘最优解，并用另一种数值算法独立复核；最终六点校准的 RMSE 均小于 0.000001 个 SOH 百分点。这个拟合误差不等于隐藏点误差。
- 改动隐藏容量不改变该折的特征选择、源域输入及训练权重；标准化和 PCA 只用源域训练电池，LSTM 在目标校准时保持不变。
- 独立用 NumPy 重算六个场景、三个种子、全部 404 圈的保存权重预测，并从 CSV 复算指标，检查通过。
- 137 项测试通过，7 项依赖旧 Ridge 实验产物的测试跳过。707 个冻结结果文件、57 个受保护输入的哈希检查通过；原始文件、旧版结果及 BatteryLife benchmark 未变。
- C3 SOH＝完整 RPT 放电容量÷183 Ah，**不使用 0.94**。只有六个点是实测；403/404 圈位于末次校准点之后，已单列标记。

C3 的充电设定随 RPT 容量更新，过程曲线可能间接包含容量信息；本次检查不能消除这种混杂。一枚电池、五组 RPT 的验证也不足以证明两次 RPT 之间每一圈的真实精度。不根据这次隐藏点成绩继续反向调参。

## 文件与运行

- [完整方法及逐场景结果](C3_论文路线重建_c3_che_20261026_v2.md)
- [逐圈估计与六个实测点 CSV](../dataset/mixed95/c3_che_20261026_v2/C3_reconstructed_soh.csv)
- [隐藏点逐种子数据 CSV](../dataset/mixed95/c3_che_20261026_v2/heldout_rpt.csv)
- [独立自检记录](../dataset/mixed95/c3_che_20261026_v2/verification.json)
- [回归测试日志](../dataset/mixed95/c3_che_20261026_v2/regression_tests.txt)
- [完整参数和源电池名单](../dataset/mixed95/c3_che_20261026_v2/protocol.json)
- [最终源模型选择、权重及 scaler 索引](../dataset/mixed95/c3_che_20261026_v2/full/source/selected_model.json)

在仓库根目录运行。当前实验已完成，复查用只读自检命令，不重复生成已冻结报告：

```bash
dataset/.conda_envs/comac95/bin/python -m experiments.mixed95.c3_che_v2 audit --suite-id c3_che_20261026_v2
```

从零重跑时必须选择新的、含 `_v2` 的 suite-id，例如：

```bash
dataset/.conda_envs/comac95/bin/python -m experiments.mixed95.c3_che_v2 all --suite-id c3_che_repeat_v2
```

输出位于 `dataset/mixed95/<suite-id>`。分阶段入口支持 `extract/select/train/calibrate/validate/report/audit`；已经完成并冻结的报告及独立自检记录不覆盖。

File: reports/MICH_同工况重建_mich_che_control_20261026_v1.md
# MICH 同工况容量重建对照

**结论：在这枚同标注工况电池上，神经重建优于线性插值。**
只开放六个容量点，评价其余 **431 个逐圈实测点**。神经网络三种子平均 MAE **0.303 个 SOH 百分点**，线性插值 **1.926**，PCHIP **1.086**。

![重建及隐藏点误差](../dataset/mixed95/mich_che_control_20261026_v1/reconstruction.png)

## 固定实验设置

- 工况：同一 MCForm 系列，45℃、1C 充电/1C 放电、0–100% SOC、NMC111 软包、额定容量2.36Ah。这是相同记录工况，不代表电芯个体差异消失。
- 训练：MICH_MCForm31_pouch_NMC_45C_0-100_1-1C_a.pkl, MICH_MCForm32_pouch_NMC_45C_0-100_1-1C_b.pkl, MICH_MCForm33_pouch_NMC_45C_0-100_1-1C_c.pkl。验证：MICH_MCForm34_pouch_NMC_45C_0-100_1-1C_d.pkl。测试：MICH_MCForm35_pouch_NMC_45C_0-100_1-1C_e.pkl。电芯在评分前固定，不按结果换电池。
- 测试原文件有 446 个预处理循环，输入/容量质量检查后保留 437 个，范围 [1, 437]。缺失或不完整输入逐项记录，不造数据补齐。
- 六个容量点：[1, 110, 219, 328, 436, 437]。按有效循环位置预先选择首圈、约25%/50%/75%、倒数第二、末圈；最后两点在特征相关性中合为一组。
- 其余测试容量保存在独立文件；筛选、源域训练和Dense校准接口不读取这些值。最终模型和校准先冻结，再打开完整容量做评分。
- 复用C3 v2的方法规则，不复用其源模型或scaler：部分Q-V特征、0.8相关性和方向一致、0.98去冗余、最多3特征；一层ReLU-LSTM＋Dense、仅Dense做FP64 SVD最优校准。
- 特征搜索仍用3.2–4.0V端点间隔0.1V、宽0.2/0.3/0.4V。可评价循环先固定为具有3.6–4.0V完整充电片段、完整放电容量的循环；其他窗口必须覆盖这些循环。此覆盖限制和排除清单公开，不按误差删点。
- 宽度8/16/32、历史1/5/10/20，共12配置×3种子；只按源域验证MSE选型。Adam/MSE、LR=0.001、batch64、最多3000epoch、patience100，未收敛配置不接受。
- 入选特征：['3.6-3.8V:mean', '3.7-4.0V:pc1', '3.6-4.0V:std']。最终宽度 32、历史长度 5。容量标签为实测完整放电Ah÷2.36，不是插值伪标签。

## 结果（不含六个校准点）

| 种子 | MAE（SOH百分点） | RMSE（SOH百分点） | 未校准源模型MAE |
|---|---:|---:|---:|
| 2021 | 0.285 | 0.450 | 0.286 |
| 42 | 0.164 | 0.261 | 0.291 |
| 2024 | 0.461 | 0.884 | 0.418 |

三种子MAE：0.303 ± 0.122（总体标准差，不是置信区间）。只是一枚测试电池，不把数百循环或三个种子当作数百枚独立电池。

## 早中晚误差

| 阶段 | 三种子平均MAE（百分点） |
|---|---:|
| early | 0.128 |
| middle | 0.133 |
| late | 0.655 |

## 能得出什么结论

- 这次可以用密集实测容量检验两次校准点之间的误差，比C3仅有几个隐藏RPT点的检查更有信息。
- 本实验重新训练同工况源电池，也按冻结规则重新选特征和源域超参数；不是只改变“跨域/同域”一个变量的成对消融，不能据此把C3误差完全归因于工况或源数据。
- 相比Che原实验，这仍是本地方法重实现：源电芯、窗口、补充参数和SVD求解器不同；只检查历史容量重建，不做未来寿命预测。
- 本地预处理文件没有可用的温度时间序列；45℃来自文件工况标注，因此本实验核验的是同标注工况，不能独立核实实际温度波动。
- 此次结果不反向用于修改C3特征、模型、标签或既有benchmark。

产物目录：`dataset/mixed95/mich_che_control_20261026_v1`。逐圈真值、预测、插值对照见results.json；封存真值在test_truth.npz，权重和参数在同目录。

```bash
python -m experiments.mixed95.mich_che_control all --suite-id mich_che_control_20261026_v1
```

File: reports/MICH_同工况重建_结果复核_20261026.md
# MICH 同工况容量重建：结果复核

## 结论

在预先固定的 **MICH MCForm35** 电池上，本地实现的“部分充电 Q–V 特征 → LSTM → 少量容量点仅校准 Dense”路线能较准确地重建历史容量。431 个隐藏实测点上的三种子平均 MAE 为 **0.303 个 SOH 百分点**，低于同六点线性插值的 **1.926** 和 PCHIP 的 **1.086**。

这是单电池、同标注工况的有效性检查，不是 Che 原实验的严格复现，也不是只改变工况一个变量的 C3 成对消融。

## 怎么做的

- 同属 MICH MCForm 系列、标注 45℃、1C 充电/1C 放电、0–100% SOC、2.36 Ah NMC111 软包。实际温度时间序列缺失，因此这里只确认记录的工况一致。
- MCForm31/32/33 训练，MCForm34 验证，MCForm35 测试；五枚电芯互不重叠，评分后没有换测试电池。
- 测试文件有 446 个预处理循环，437 个输入与放电记录合格。438–445 缺少完整参考充电片段，446 缺少到 3.0 V 的完整放电；按评分前确定的规则排除。
- 仅开放第 **1、110、219、328、436、437** 圈容量用于特征筛选和 Dense 校准；位置按循环位置选定，不按容量挑点。余下 **431 个实测容量**不参与筛选、训练、校准或模型选择。
- 输入为部分充电曲线特征，不包含完整放电容量、圈号或电流设定。真值为完整放电容量÷2.36 Ah，无 0.94 校正。历史窗口不跨电池或缺失圈。
- 沿用 C3 v2 的候选和筛选规则，入选 3.6–3.8 V 分段容量均值、3.7–4.0 V 第一主成分、3.6–4.0 V 分段容量标准差。
- PCA、标准化只用三枚训练电池拟合。12 种宽度/历史组合×3种子共36次源域训练，均收敛；仅按验证误差选中宽度32、历史5。随后冻结 LSTM，仅对 Dense 做无正则 SVD 最小二乘校准。
- 这是历史重建：允许利用末期校准容量，不是声称在第一圈就能预测后续完整曲线。

## 隐藏点成绩

全部方法评价相同的431个隐藏点，六个校准点不计入指标。SOH误差单位为百分点，例如真实95%、重建94%，误差为1个百分点。

| 方法/种子 | MAE（SOH百分点） | RMSE（SOH百分点） |
|---|---:|---:|
| 重建，2021 | 0.285 | 0.450 |
| 重建，42 | 0.164 | 0.261 |
| 重建，2024 | 0.461 | 0.884 |
| 重建，三种子指标平均 | **0.303** | **0.531** |
| 同六点线性插值 | 1.926 | 3.827 |
| 同六点 PCHIP | 1.086 | 2.451 |

三种子 MAE 的总体标准差为0.122个百分点，不是置信区间。0.303个百分点对应额定2.36 Ah下约7.16 mAh误差。三个种子的预测先平均后计算，MAE为0.264个百分点；该集成值不能与“三种子指标平均”混淆。

## 为什么插值差这么多

不是单个错误末点造成的计算假象：原始预处理记录中，第409圈 SOH约73.39%，第430圈56.48%，第435/436/437圈分别52.03%/51.27%/50.51%，对应放电均结束于3.0 V。记录呈现明显的后期非线性变化，线性连接328与436圈无法描述中间的平台和末期加速下降。这里只确认数据记录和计算一致，不宣称已排除所有实验测量问题。

| 隐藏点区间 | 点数 | 重建三种子平均MAE | 线性插值MAE |
|---|---:|---:|---:|
| 2–109 | 108 | 0.135 | 0.374 |
| 111–218 | 108 | 0.094 | 0.089 |
| 220–327 | 108 | 0.175 | 1.219 |
| 329–435 | 107 | 0.814 | 6.060 |

重建不是每个区间都赢：111–218圈线性插值略好。总体优势主要来自非线性区间。所有区间都是对既有结果的事后解释，不用于重新选特征或调参。

## 对 C3 能说明什么

1. **不能把 C3 的失败简单解释成“这条方法路线本身完全不好用”。**至少在这枚同标注工况电池上，隐藏实测点重建较准确。
2. **不能证明 C3 的问题全是源域数据/工况。**这次源电池、选出的特征、源域验证选出的宽度和历史均与 C3 实验不同，目标曲线形状也不同。
3. 未做六点 Dense 校准的源模型，三种子平均 MAE 已有 **0.332** 个百分点；校准后为0.303。说明本例的主要优势不全来自末层校准，同工况下源模型学到的关系已经适用。种子2024校准后反而变差，不能宣称校准必然改善。
4. 431个循环属于一枚电池，不能当作431枚独立测试电池，也不足以断言所有MICH电池都能取得同等效果。

## 交叉检查

- 重载权重推理一致；冻结 LSTM 哈希不变；Dense 最小二乘最优性通过。
- 独立 NumPy 实现复核 LSTM 前向；独立求和复算 MAE/RMSE，与结果一致。
- 六点校准与隐藏点评价隔离；PCA/scaler仅使用源域训练集；电芯级划分互斥。
- 778个受保护的源文件、C3旧结果及相关基准文件哈希未变；本实验126个产物和原生成报告的封存哈希复核通过。
- 回归测试共156项，149项通过、7项旧实验产物相关测试跳过，无失败。

## 文件

- [重建和隐藏点误差图](../dataset/mixed95/mich_che_control_20261026_v1/reconstruction.png)
- [完整实验记录](MICH_同工况重建_mich_che_control_20261026_v1.md)
- [逐圈真值、预测及插值对照](../dataset/mixed95/mich_che_control_20261026_v1/results.json)
- [封存清单](../dataset/mixed95/mich_che_control_20261026_v1/run_manifest.json)
- [实验入口](../experiments/mixed95/mich_che_control.py)

所有计算在本机CPU完成，没有修改既有C3曲线或BatteryLife寿命benchmark。
